Repository: miguelmachadorios/nslug

File: datasets/data/concrete_slump.txt
Cement,Slag,Fly ash,Water,SP,Coarse Aggr.,Fine Aggr.,SLUMP(cm)
273.0,82.0,105.0,210.0,9.0,904.0,680.0,23.0
163.0,149.0,191.0,180.0,12.0,843.0,746.0,0.0
162.0,148.0,191.0,179.0,16.0,840.0,743.0,1.0
162.0,148.0,190.0,179.0,19.0,838.0,741.0,3.0
154.0,112.0,144.0,220.0,10.0,923.0,658.0,20.0
147.0,89.0,115.0,202.0,9.0,860.0,829.0,23.0
152.0,139.0,178.0,168.0,18.0,944.0,695.0,0.0
145.0,0.0,227.0,240.0,6.0,750.0,853.0,14.5
152.0,0.0,237.0,204.0,6.0,785.0,892.0,15.5
304.0,0.0,140.0,214.0,6.0,895.0,722.0,19.0
145.0,106.0,136.0,208.0,10.0,751.0,883.0,24.5
148.0,109.0,139.0,193.0,7.0,768.0,902.0,23.75
142.0,130.0,167.0,215.0,6.0,735.0,836.0,25.5
354.0,0.0,0.0,234.0,6.0,959.0,691.0,17.0
374.0,0.0,0.0,190.0,7.0,1013.0,730.0,14.5
159.0,116.0,149.0,175.0,15.0,953.0,720.0,23.5
153.0,0.0,239.0,200.0,6.0,1002.0,684.0,12.0
295.0,106.0,136.0,206.0,11.0,750.0,766.0,25.0
310.0,0.0,143.0,168.0,10.0,914.0,804.0,20.5
296.0,97.0,0.0,219.0,9.0,932.0,685.0,15.0
305.0,100.0,0.0,196.0,10.0,959.0,705.0,20.0
310.0,0.0,143.0,218.0,10.0,787.0,804.0,13.0
148.0,180.0,0.0,183.0,11.0,972.0,757.0,0.0
146.0,178.0,0.0,192.0,11.0,961.0,749.0,18.0
142.0,130.0,167.0,174.0,11.0,883.0,785.0,0.0
140.0,128.0,164.0,183.0,12.0,871.0,775.0,23.75
308.0,111.0,142.0,217.0,10.0,783.0,686.0,25.0
295.0,106.0,136.0,208.0,6.0,871.0,650.0,26.5
298.0,107.0,137.0,201.0,6.0,878.0,655.0,16.0
314.0,0.0,161.0,207.0,6.0,851.0,757.0,21.5
321.0,0.0,164.0,190.0,5.0,870.0,774.0,24.0
349.0,0.0,178.0,230.0,6.0,785.0,721.0,20.0
366.0,0.0,187.0,191.0,7.0,824.0,757.0,24.75
274.0,89.0,115.0,202.0,9.0,759.0,827.0,26.5
137.0,167.0,214.0,226.0,6.0,708.0,757.0,27.5
275.0,99.0,127.0,184.0,13.0,810.0,790.0,25.75
252.0,76.0,97.0,194.0,8.0,835.0,821.0,23.0
165.0,150.0,0.0,182.0,12.0,1023.0,729.0,14.5
158.0,0.0,246.0,174.0,7.0,1035.0,706.0,19.0
156.0,0.0,243.0,180.0,11.0,1022.0,698.0,21.0
145.0,177.0,227.0,209.0,11.0,752.0,715.0,2.5
154.0,141.0,181.0,234.0,11.0,797.0,683.0,23.0
160.0,146.0,188.0,203.0,11.0,829.0,710.0,13.0
291.0,105.0,0.0,205.0,6.0,859.0,797.0,24.0
298.0,107.0,0.0,186.0,6.0,879.0,815.0,3.0
318.0,126.0,0.0,210.0,6.0,861.0,737.0,17.5
280.0,92.0,118.0,207.0,9.0,883.0,679.0,25.5
287.0,94.0,121.0,188.0,9.0,904.0,696.0,25.0
332.0,0.0,170.0,160.0,6.0,900.0,806.0,0.0
326.0,0.0,167.0,174.0,6.0,884.0,792.0,21.5
320.0,0.0,163.0,188.0,9.0,866.0,776.0,23.5
342.0,136.0,0.0,225.0,11.0,770.0,747.0,21.0
356.0,142.0,0.0,193.0,11.0,801.0,778.0,8.0
309.0,0.0,142.0,218.0,10.0,912.0,680.0,24.0
322.0,0.0,149.0,186.0,8.0,951.0,709.0,20.5
159.0,193.0,0.0,208.0,12.0,821.0,818.0,23.0
307.0,110.0,0.0,189.0,10.0,904.0,765.0,22.0
313.0,124.0,0.0,205.0,11.0,846.0,758.0,22.0
143.0,131.0,168.0,217.0,6.0,891.0,672.0,25.0
140.0,128.0,164.0,237.0,6.0,869.0,656.0,24.0
278.0,0.0,117.0,205.0,9.0,875.0,799.0,19.0
288.0,0.0,121.0,177.0,7.0,908.0,829.0,22.5
299.0,107.0,0.0,210.0,10.0,881.0,745.0,25.0
291.0,104.0,0.0,231.0,9.0,857.0,725.0,23.0
265.0,86.0,111.0,195.0,6.0,833.0,790.0,27.0
159.0,0.0,248.0,175.0,12.0,1041.0,683.0,21.0
160.0,0.0,250.0,168.0,12.0,1049.0,688.0,18.0
166.0,0.0,260.0,183.0,13.0,859.0,827.0,21.0
320.0,127.0,164.0,211.0,6.0,721.0,723.0,2.0
336.0,134.0,0.0,222.0,6.0,756.0,787.0,26.0
276.0,90.0,116.0,180.0,9.0,870.0,768.0,0.0
313.0,112.0,0.0,220.0,10.0,794.0,789.0,23.0
322.0,116.0,0.0,196.0,10.0,818.0,813.0,25.5
294.0,106.0,136.0,207.0,6.0,747.0,778.0,24.0
146.0,106.0,137.0,209.0,6.0,875.0,765.0,24.0
149.0,109.0,139.0,193.0,6.0,892.0,780.0,23.5
159.0,0.0,187.0,176.0,11.0,990.0,789.0,12.0
261.0,78.0,100.0,201.0,9.0,864.0,761.0,23.0
140.0,1.4,198.1,174.9,4.4,1049.9,780.5,16.25
141.1,0.6,209.5,188.8,4.6,996.1,789.2,23.5
140.1,4.2,215.9,193.9,4.7,1049.5,710.1,24.5
140.1,11.8,226.1,207.8,4.9,1020.9,683.8,21.0
160.2,0.3,240.0,233.5,9.2,781.0,841.1,24.0
140.2,30.5,239.0,169.4,5.3,1028.4,742.7,21.25
140.2,44.8,234.9,171.3,5.5,1047.6,704.0,23.5
140.5,61.1,238.9,182.5,5.7,1017.7,681.4,24.5
143.3,91.8,239.8,200.8,6.2,964.8,647.1,25.0
194.3,0.3,240.0,234.2,8.9,780.6,811.3,26.5
150.4,110.9,239.7,168.1,6.5,1000.2,667.2,9.5
150.3,111.4,238.8,167.3,6.5,999.5,670.5,14.5
155.4,122.1,240.0,179.9,6.7,966.8,652.5,14.5
165.3,143.2,238.3,200.4,7.1,883.2,652.6,17.0
303.8,0.2,239.8,236.4,8.3,780.1,715.3,25.0
172.0,162.1,238.5,166.0,7.4,953.3,641.4,0.0
172.8,158.3,239.5,166.4,7.4,952.6,644.1,0.0
184.3,153.4,239.2,179.0,7.5,920.2,640.9,0.0
215.6,112.9,239.0,198.7,7.4,884.0,649.1,27.5
295.3,0.0,239.9,236.2,8.3,780.3,722.9,25.0
248.3,101.0,239.1,168.9,7.7,954.2,640.6,0.0
248.0,101.0,239.9,169.1,7.7,949.9,644.1,2.0
258.8,88.0,239.6,175.3,7.6,938.9,646.0,0.0
297.1,40.9,239.9,194.0,7.5,908.9,651.8,27.5
348.7,0.1,223.1,208.5,9.6,786.2,758.1,29.0

File: datasets/data/concrete_strength.txt (part 1 of 2)
Cement,Blast Furnace Slag,Fly Ash,Water,Superplasticizer,Coarse Aggregate,Fine Aggregate,Aging days,Strength (MPa)
540.0,0.0,0.0,162.0,2.5,1040.0,676.0,28,79.98611076
540.0,0.0,0.0,162.0,2.5,1055.0,676.0,28,61.88736575999999
332.5,142.5,0.0,228.0,0.0,932.0,594.0,270,40.269535256
332.5,142.5,0.0,228.0,0.0,932.0,594.0,365,41.052779992
198.6,132.4,0.0,192.0,0.0,978.4,825.5,360,44.296075096
266.0,114.0,0.0,228.0,0.0,932.0,670.0,90,47.029847436
380.0,95.0,0.0,228.0,0.0,932.0,594.0,365,43.698299404
380.0,95.0,0.0,228.0,0.0,932.0,594.0,28,36.447769788
266.0,114.0,0.0,228.0,0.0,932.0,670.0,28,45.854290856
475.0,0.0,0.0,228.0,0.0,932.0,594.0,28,39.28978986
198.6,132.4,0.0,192.0,0.0,978.4,825.5,90,38.07424367199999
198.6,132.4,0.0,192.0,0.0,978.4,825.5,28,28.021683592
427.5,47.5,0.0,228.0,0.0,932.0,594.0,270,43.01296026
190.0,190.0,0.0,228.0,0.0,932.0,670.0,90,42.32693164
304.0,76.0,0.0,228.0,0.0,932.0,670.0,28,47.813781648
380.0,0.0,0.0,228.0,0.0,932.0,670.0,90,52.90831981199999
139.6,209.4,0.0,192.0,0.0,1047.0,806.9,90,39.358047984
342.0,38.0,0.0,228.0,0.0,932.0,670.0,365,56.141962252
380.0,95.0,0.0,228.0,0.0,932.0,594.0,90,40.56325203199999
475.0,0.0,0.0,228.0,0.0,932.0,594.0,180,42.620648416
427.5,47.5,0.0,228.0,0.0,932.0,594.0,180,41.836714204
139.6,209.4,0.0,192.0,0.0,1047.0,806.9,28,28.23748958
139.6,209.4,0.0,192.0,0.0,1047.0,806.9,3,8.06342182
139.6,209.4,0.0,192.0,0.0,1047.0,806.9,180,44.207822168
380.0,0.0,0.0,228.0,0.0,932.0,670.0,365,52.51669744399999
380.0,0.0,0.0,228.0,0.0,932.0,670.0,270,53.300631656
380.0,95.0,0.0,228.0,0.0,932.0,594.0,270,41.15137506
342.0,38.0,0.0,228.0,0.0,932.0,670.0,180,52.1243856
427.5,47.5,0.0,228.0,0.0,932.0,594.0,28,37.42751518399999
475.0,0.0,0.0,228.0,0.0,932.0,594.0,7,38.60376124
304.0,76.0,0.0,228.0,0.0,932.0,670.0,365,55.260122448
266.0,114.0,0.0,228.0,0.0,932.0,670.0,365,52.90831981199999
198.6,132.4,0.0,192.0,0.0,978.4,825.5,180,41.719503284
475.0,0.0,0.0,228.0,0.0,932.0,594.0,270,42.131120456
190.0,190.0,0.0,228.0,0.0,932.0,670.0,365,53.69225402399999
237.5,237.5,0.0,228.0,0.0,932.0,594.0,270,38.407950056
237.5,237.5,0.0,228.0,0.0,932.0,594.0,28,30.079769452
332.5,142.5,0.0,228.0,0.0,932.0,594.0,90,37.721921436
475.0,0.0,0.0,228.0,0.0,932.0,594.0,90,42.229026048
237.5,237.5,0.0,228.0,0.0,932.0,594.0,180,36.251958604
342.0,38.0,0.0,228.0,0.0,932.0,670.0,90,50.45930106
427.5,47.5,0.0,228.0,0.0,932.0,594.0,365,43.698299404
237.5,237.5,0.0,228.0,0.0,932.0,594.0,365,38.995383608
380.0,0.0,0.0,228.0,0.0,932.0,670.0,180,53.104130996
427.5,47.5,0.0,228.0,0.0,932.0,594.0,90,41.542997428
427.5,47.5,0.0,228.0,0.0,932.0,594.0,7,35.076402024
349.0,0.0,0.0,192.0,0.0,1047.0,806.9,3,15.049192652
380.0,95.0,0.0,228.0,0.0,932.0,594.0,180,40.759063216
237.5,237.5,0.0,228.0,0.0,932.0,594.0,7,26.258003984
380.0,95.0,0.0,228.0,0.0,932.0,594.0,7,32.823194456
332.5,142.5,0.0,228.0,0.0,932.0,594.0,180,39.77931782
190.0,190.0,0.0,228.0,0.0,932.0,670.0,180,46.93194184399999
237.5,237.5,0.0,228.0,0.0,932.0,594.0,90,33.116911232
304.0,76.0,0.0,228.0,0.0,932.0,670.0,90,49.18514941199999
139.6,209.4,0.0,192.0,0.0,1047.0,806.9,7,14.58931216
198.6,132.4,0.0,192.0,0.0,978.4,825.5,7,14.638264956
475.0,0.0,0.0,228.0,0.0,932.0,594.0,365,41.934619796
198.6,132.4,0.0,192.0,0.0,978.4,825.5,3,9.131420144
304.0,76.0,0.0,228.0,0.0,932.0,670.0,180,50.94882902
332.5,142.5,0.0,228.0,0.0,932.0,594.0,28,33.01900564
304.0,76.0,0.0,228.0,0.0,932.0,670.0,270,54.378282644
266.0,114.0,0.0,228.0,0.0,932.0,670.0,270,51.732763232
310.0,0.0,0.0,192.0,0.0,971.0,850.6,3,9.86640156
190.0,190.0,0.0,228.0,0.0,932.0,670.0,270,50.65511224399999
266.0,114.0,0.0,228.0,0.0,932.0,670.0,180,48.695621452
342.0,38.0,0.0,228.0,0.0,932.0,670.0,270,55.064311264
139.6,209.4,0.0,192.0,0.0,1047.0,806.9,360,44.69803960399999
332.5,142.5,0.0,228.0,0.0,932.0,594.0,7,30.275580636
190.0,190.0,0.0,228.0,0.0,932.0,670.0,28,40.856968808
485.0,0.0,0.0,146.0,0.0,1120.0,800.0,28,71.98818916
374.0,189.2,0.0,170.1,10.1,926.1,756.7,3,34.39795764
313.3,262.2,0.0,175.5,8.6,1046.9,611.8,3,28.79941252
425.0,106.3,0.0,153.5,16.5,852.1,887.1,3,33.39821744
425.0,106.3,0.0,151.4,18.6,936.0,803.7,3,36.3009114
375.0,93.8,0.0,126.6,23.4,852.1,992.6,3,28.99936056
475.0,118.8,0.0,181.1,8.9,852.1,781.5,3,37.79707432
469.0,117.2,0.0,137.8,32.2,852.1,840.5,3,40.1964508
388.6,97.1,0.0,157.9,12.1,852.1,925.7,3,28.096147
531.3,0.0,0.0,141.8,28.2,852.1,893.7,3,41.2996124
318.8,212.5,0.0,155.7,14.3,852.1,880.4,3,25.2003478
401.8,94.7,0.0,147.4,11.4,946.8,852.1,3,41.09966436
362.6,189.0,0.0,164.9,11.6,944.7,755.8,3,35.3011712
323.7,282.8,0.0,183.8,10.3,942.7,659.9,3,28.29609504
379.5,151.2,0.0,153.9,15.9,1134.3,605.0,3,28.59946448
286.3,200.9,0.0,144.7,11.2,1004.6,803.7,3,24.40055564
439.0,177.0,0.0,186.0,11.1,884.9,707.9,3,39.300132
389.9,189.0,0.0,145.9,22.0,944.7,755.8,3,40.59634688
337.9,189.0,0.0,174.9,9.5,944.7,755.8,3,24.0971862
374.0,189.2,0.0,170.1,10.1,926.1,756.7,7,46.20178676
313.3,262.2,0.0,175.5,8.6,1046.9,611.8,7,42.79577532
425.0,106.3,0.0,153.5,16.5,852.1,887.1,7,49.20100736
425.0,106.3,0.0,151.4,18.6,936.0,803.7,7,46.80163088
375.0,93.8,0.0,126.6,23.4,852.1,992.6,7,45.69846928
475.0,118.8,0.0,181.1,8.9,852.1,781.5,7,55.59934464
469.0,117.2,0.0,137.8,32.2,852.1,840.5,7,54.89607912
388.6,97.1,0.0,157.9,12.1,852.1,925.7,7,34.90127512
531.3,0.0,0.0,141.8,28.2,852.1,893.7,7,46.89815752
318.8,212.5,0.0,155.7,14.3,852.1,880.4,7,33.39821744
401.8,94.7,0.0,147.4,11.4,946.8,852.1,7,54.09628696
362.6,189.0,0.0,164.9,11.6,944.7,755.8,7,55.89581932
323.7,282.8,0.0,183.8,10.3,942.7,659.9,7,49.80085148
379.5,151.2,0.0,153.9,15.9,1134.3,605.0,7,47.09810556
286.3,200.9,0.0,144.7,11.2,1004.6,803.7,7,37.99702236
439.0,177.0,0.0,186.0,11.1,884.9,707.9,7,56.09576736
389.9,189.0,0.0,145.9,22.0,944.7,755.8,7,59.09498796
362.6,189.0,0.0,164.9,11.6,944.7,755.8,7,22.89749796
337.9,189.0,0.0,174.9,9.5,944.7,755.8,7,35.10122316
374.0,189.2,0.0,170.1,10.1,926.1,756.7,28,61.09446836
313.3,262.2,0.0,175.5,8.6,1046.9,611.8,28,59.79825348
425.0,106.3,0.0,153.5,16.5,852.1,887.1,28,60.2946762
425.0,106.3,0.0,151.4,18.6,936.0,803.7,28,61.79773388
375.0,93.8,0.0,126.6,23.4,852.1,992.6,28,56.69561148
475.0,118.8,0.0,181.1,8.9,852.1,781.5,28,68.29949256
469.0,117.2,0.0,137.8,32.2,852.1,840.5,28,66.89985628
388.6,97.1,0.0,157.9,12.1,852.1,925.7,28,50.69717028
531.3,0.0,0.0,141.8,28.2,852.1,893.7,28,56.3991368
318.8,212.5,0.0,155.7,14.3,852.1,880.4,28,55.49592324
401.8,94.7,0.0,147.4,11.4,946.8,852.1,28,68.4994406
362.6,189.0,0.0,164.9,11.6,944.7,755.8,28,71.29871315999999
323.7,282.8,0.0,183.8,10.3,942.7,659.9,28,74.69782984
379.5,151.2,0.0,153.9,15.9,1134.3,605.0,28,52.20022796
286.3,200.9,0.0,144.7,11.2,1004.6,803.7,28,67.69964844
439.0,177.0,0.0,186.0,11.1,884.9,707.9,28,65.99664272
389.9,189.0,0.0,145.9,22.0,944.7,755.8,28,74.4978818
337.9,189.0,0.0,174.9,9.5,944.7,755.8,28,49.89737812
374.0,189.2,0.0,170.1,10.1,926.1,756.7,56,63.3973182
313.3,262.2,0.0,175.5,8.6,1046.9,611.8,56,64.90037588
425.0,106.3,0.0,153.5,16.5,852.1,887.1,56,64.30053176
425.0,106.3,0.0,151.4,18.6,936.0,803.7,56,64.90037588
375.0,93.8,0.0,126.6,23.4,852.1,992.6,56,60.19814956
475.0,118.8,0.0,181.1,8.9,852.1,781.5,56,72.29845336
469.0,117.2,0.0,137.8,32.2,852.1,840.5,56,69.29923276
388.6,97.1,0.0,157.9,12.1,852.1,925.7,56,55.19944856
531.3,0.0,0.0,141.8,28.2,852.1,893.7,56,58.79851327999999
318.8,212.5,0.0,155.7,14.3,852.1,880.4,56,66.10006412
401.8,94.7,0.0,147.4,11.4,946.8,852.1,56,73.69808963999999
362.6,189.0,0.0,164.9,11.6,944.7,755.8,56,77.29715436
323.7,282.8,0.0,183.8,10.3,942.7,659.9,56,80.19984832
379.5,151.2,0.0,153.9,15.9,1134.3,605.0,56,54.89607912
286.3,200.9,0.0,144.7,11.2,1004.6,803.7,56,72.99482412
439.0,177.0,0.0,186.0,11.1,884.9,707.9,56,71.69860924
389.9,189.0,0.0,145.9,22.0,944.7,755.8,56,79.40005615999999
337.9,189.0,0.0,174.9,9.5,944.7,755.8,56,59.89478012
374.0,189.2,0.0,170.1,10.1,926.1,756.7,91,64.90037588
313.3,262.2,0.0,175.5,8.6,1046.9,611.8,91,66.59648684
425.0,106.3,0.0,153.5,16.5,852.1,887.1,91,65.19685056
425.0,106.3,0.0,151.4,18.6,936.0,803.7,91,66.69990824
375.0,93.8,0.0,126.6,23.4,852.1,992.6,91,62.5009994
475.0,118.8,0.0,181.1,8.9,852.1,781.5,91,74.19451236
469.0,117.2,0.0,137.8,32.2,852.1,840.5,91,70.69886903999999
388.6,97.1,0.0,157.9,12.1,852.1,925.7,91,57.59882504
531.3,0.0,0.0,141.8,28.2,852.1,893.7,91,59.19840936
318.8,212.5,0.0,155.7,14.3,852.1,880.4,91,68.09954452
401.8,94.7,0.0,147.4,11.4,946.8,852.1,91,75.49762199999999
362.6,189.0,0.0,164.9,11.6,944.7,755.8,91,79.29663476
379.5,151.2,0.0,153.9,15.9,1134.3,605.0,91,56.49566344
286.3,200.9,0.0,144.7,11.2,1004.6,803.7,91,76.80073164
439.0,177.0,0.0,186.0,11.1,884.9,707.9,91,73.29819356
389.9,189.0,0.0,145.9,22.0,944.7,755.8,91,82.5992248
337.9,189.0,0.0,174.9,9.5,944.7,755.8,91,67.79617508
222.36,0.0,96.67,189.29,4.46,967.08,870.32,3,11.57630204
222.36,0.0,96.67,189.29,4.46,967.08,870.32,14,24.44881896
222.36,0.0,96.67,189.29,4.46,967.08,870.32,28,24.8900836
222.36,0.0,96.67,189.29,4.46,967.08,870.32,56,29.44751996
222.36,0.0,96.67,189.29,4.46,967.08,870.32,100,40.7135578
233.81,0.0,94.58,197.89,4.567,947.04,852.16,3,10.38350856
233.81,0.0,94.58,197.89,4.567,947.04,852.16,14,22.13907436
233.81,0.0,94.58,197.89,4.567,947.04,852.16,28,22.83544512
233.81,0.0,94.58,197.89,4.567,947.04,852.16,56,27.66177712
233.81,0.0,94.58,197.89,4.567,947.04,852.16,100,34.55653712
194.68,0.0,100.52,165.62,7.48,1006.4,905.9,3,12.45193656
194.68,0.0,100.52,165.62,7.48,1006.4,905.9,14,24.98661024
194.68,0.0,100.52,165.62,7.48,1006.4,905.9,28,25.72434956
194.68,0.0,100.52,165.62,7.48,1006.4,905.9,56,33.96358776
194.68,0.0,100.52,165.62,7.48,1006.4,905.9,100,37.34202016
190.68,0.0,125.4,162.14,7.77,1090.0,804.01,3,15.04436632
190.68,0.0,125.4,162.14,7.77,1090.0,804.01,14,21.0634918
190.68,0.0,125.4,162.14,7.77,1090.0,804.01,28,26.40003604
190.68,0.0,125.4,162.14,7.77,1090.0,804.01,56,35.34253976
190.68,0.0,125.4,162.14,7.77,1090.0,804.01,100,40.56876784
212.07,0.0,121.62,180.31,5.69,1057.6,779.32,3,12.47262084
212.07,0.0,121.62,180.31,5.69,1057.6,779.32,14,20.91870184
212.07,0.0,121.62,180.31,5.69,1057.6,779.32,28,24.90387312
212.07,0.0,121.62,180.31,5.69,1057.6,779.32,56,34.20490436
212.07,0.0,121.62,180.31,5.69,1057.6,779.32,100,39.6103962
229.97,0.0,118.31,195.47,4.63,1029.4,758.59,3,10.0318758
229.97,0.0,118.31,195.47,4.63,1029.4,758.59,14,20.08443588
229.97,0.0,118.31,195.47,4.63,1029.4,758.59,28,24.48329276
229.97,0.0,118.31,195.47,4.63,1029.4,758.59,56,31.53663224
229.97,0.0,118.31,195.47,4.63,1029.4,758.59,100,35.34253976
190.34,0.0,125.18,161.85,9.88,1088.1,802.59,3,9.4458212
190.34,0.0,125.18,161.85,9.88,1088.1,802.59,14,22.7182342
190.34,0.0,125.18,161.85,9.88,1088.1,802.59,28,28.46846404
190.34,0.0,125.18,161.85,9.88,1088.1,802.59,56,38.56239268
190.34,0.0,125.18,161.85,9.88,1088.1,802.59,100,40.38950408
166.09,0.0,163.27,176.46,4.49,1058.6,780.09,3,10.76272036
166.09,0.0,163.27,176.46,4.49,1058.6,780.09,14,25.48303296
166.09,0.0,163.27,176.46,4.49,1058.6,780.09,28,21.53923024
166.09,0.0,163.27,176.46,4.49,1058.6,780.09,56,28.62704352
166.09,0.0,163.27,176.46,4.49,1058.6,780.09,100,33.5430074
167.95,42.08,163.83,121.75,5.72,1058.7,780.11,3,7.74971024
167.95,42.08,163.83,121.75,5.72,1058.7,780.11,14,17.8229546
167.95,42.08,163.83,121.75,5.72,1058.7,780.11,28,24.24197616
167.95,42.08,163.83,121.75,5.72,1058.7,780.11,56,32.8535314
167.95,42.08,163.83,121.75,5.72,1058.7,780.11,100,39.2311844
213.72,98.05,24.51,181.71,6.86,1065.8,785.38,3,17.9953236
213.72,98.05,24.51,181.71,6.86,1065.8,785.38,14,30.38520732
213.72,98.05,24.51,181.71,6.86,1065.8,785.38,28,45.70536404
213.72,98.05,24.51,181.71,6.86,1065.8,785.38,56,50.77301264
213.72,98.05,24.51,181.71,6.86,1065.8,785.38,100,53.90323368
213.76,98.06,24.52,181.74,6.65,1066.0,785.52,3,13.18278112
213.76,98.06,24.52,181.74,6.65,1066.0,785.52,14,17.83674412
213.76,98.06,24.52,181.74,6.65,1066.0,785.52,28,40.2309246
213.76,98.06,24.52,181.74,6.65,1066.0,785.52,56,47.13257936
213.76,98.06,24.52,181.74,6.65,1066.0,785.52,100,49.97322047999999
229.68,0.0,118.16,195.23,6.13,1028.1,757.63,3,13.35515012
229.68,0.0,118.16,195.23,6.13,1028.1,757.63,14,22.31833812
229.68,0.0,118.16,195.23,6.13,1028.1,757.63,28,24.53845084
229.68,0.0,118.16,195.23,6.13,1028.1,757.63,56,31.35047372
229.68,0.0,118.16,195.23,6.13,1028.1,757.63,100,40.85834776
238.05,0.0,94.11,186.66,7.0,949.91,847.01,3,19.93275116
238.05,0.0,94.11,186.66,7.0,949.91,847.01,14,25.68987576
238.05,0.0,94.11,186.66,7.0,949.91,847.01,28,30.2335226
238.05,0.0,94.11,186.66,7.0,949.91,847.01,56,39.58971192
238.05,0.0,94.11,186.66,7.0,949.91,847.01,100,44.298833
250.0,0.0,95.69,187.42,5.53,956.86,861.17,3,13.81709904
250.0,0.0,95.69,187.42,5.53,956.86,861.17,14,24.91766264
250.0,0.0,95.69,187.42,5.53,956.86,861.17,28,29.21999288
250.0,0.0,95.69,187.42,5.53,956.86,861.17,56,38.32797084
250.0,0.0,95.69,187.42,5.53,956.86,861.17,100,42.34761592
212.52,0.0,100.37,159.32,8.71,1007.8,903.59,3,13.54130864
212.52,0.0,100.37,159.32,8.71,1007.8,903.59,14,26.31040416
212.52,0.0,100.37,159.32,8.71,1007.8,903.59,28,31.64005364
212.52,0.0,100.37,159.32,8.71,1007.8,903.59,56,42.54756396
212.52,0.0,100.37,159.32,8.71,1007.8,903.59,100,42.919881
212.57,0.0,100.39,159.35,10.37,1003.8,903.79,3,13.33446584
212.57,0.0,100.39,159.35,10.37,1003.8,903.79,14,25.3727168
212.57,0.0,100.39,159.35,10.37,1003.8,903.79,28,37.404073
212.57,0.0,100.39,159.35,10.37,1003.8,903.79,56,44.39535964
212.57,0.0,100.39,159.35,10.37,1003.8,903.79,100,47.73931824
212.0,0.0,124.78,159.0,7.84,1085.4,799.54,3,19.51906556
212.0,0.0,124.78,159.0,7.84,1085.4,799.54,14,31.35047372
212.0,0.0,124.78,159.0,7.84,1085.4,799.54,28,38.50033984
212.0,0.0,124.78,159.0,7.84,1085.4,799.54,56,45.08483564
212.0,0.0,124.78,159.0,7.84,1085.4,799.54,100,47.8151606
231.75,0.0,121.62,173.96,6.72,1056.4,778.45,3,15.43736764
231.75,0.0,121.62,173.96,6.72,1056.4,778.45,14,26.77235308
231.75,0.0,121.62,173.96,6.72,1056.4,778.45,28,33.72916592
231.75,0.0,121.62,173.96,6.72,1056.4,778.45,56,42.69924868
231.75,0.0,121.62,173.96,6.72,1056.4,778.45,100,45.83636448
251.37,0.0,118.27,188.45,5.75,1028.4,757.73,3,17.22311048
251.37,0.0,118.27,188.45,5.75,1028.4,757.73,14,29.93015316
251.37,0.0,118.27,188.45,5.75,1028.4,757.73,28,29.65436276
251.37,0.0,118.27,188.45,5.75,1028.4,757.73,56,36.96970312
251.37,0.0,118.27,188.45,5.75,1028.4,757.73,100,43.58177796
251.37,0.0,118.27,188.45,6.35,1028.4,757.73,3,13.12072828
251.37,0.0,118.27,188.45,6.35,1028.4,757.73,14,24.42813468
251.37,0.0,118.27,188.45,6.35,1028.4,757.73,28,32.66047812
251.37,0.0,118.27,188.45,6.35,1028.4,757.73,56,36.63875464
251.37,0.0,118.27,188.45,6.35,1028.4,757.73,100,44.20920112
181.38,0.0,167.01,169.59,7.56,1055.6,777.8,3,13.62404576
181.38,0.0,167.01,169.59,7.56,1055.6,777.8,14,21.60128308
181.38,0.0,167.01,169.59,7.56,1055.6,777.8,28,27.77209328
181.38,0.0,167.01,169.59,7.56,1055.6,777.8,56,35.57006684
181.38,0.0,167.01,169.59,7.56,1055.6,777.8,100,45.3675208
182.04,45.21,121.97,170.21,8.19,1059.4,780.65,3,7.31534036
182.04,45.21,121.97,170.21,8.19,1059.4,780.65,14,21.50475644
182.04,45.21,121.97,170.21,8.19,1059.4,780.65,28,31.2677366
182.04,45.21,121.97,170.21,8.19,1059.4,780.65,56,43.49904084
182.04,45.21,121.97,170.21,8.19,1059.4,780.65,100,48.67011084
168.88,42.22,124.25,158.33,10.83,1080.8,796.15,3,7.39807748
168.88,42.22,124.25,158.33,10.83,1080.8,796.15,14,23.5111316
168.88,42.22,124.25,158.33,10.83,1080.8,796.15,28,31.11605188
168.88,42.22,124.25,158.33,10.83,1080.8,796.15,56,39.14844728
168.88,42.22,124.25,158.33,10.83,1080.8,796.15,100,48.15300384
290.35,0.0,96.18,168.08,9.41,961.18,865.0,3,22.50449664
290.35,0.0,96.18,168.08,9.41,961.18,865.0,14,34.67374804
290.35,0.0,96.18,168.08,9.41,961.18,865.0,28,34.73580088
290.35,0.0,96.18,168.08,9.41,961.18,865.0,56,45.08483564
290.35,0.0,96.18,168.08,9.41,961.18,865.0,100,48.97348028
277.05,0.0,97.39,160.6,11.83,973.9,875.61,3,23.13881456
277.05,0.0,97.39,160.6,11.83,973.9,875.61,14,41.885667
277.05,0.0,97.39,160.6,11.83,973.9,875.61,28,48.28400428
277.05,0.0,97.39,160.6,11.83,973.9,875.61,56,51.03501352
277.05,0.0,97.39,160.6,11.83,973.9,875.61,100,55.6407132
295.71,0.0,95.64,171.54,8.87,955.14,859.2,3,22.94576128
295.71,0.0,95.64,171.54,8.87,955.14,859.2,14,35.2322236
295.71,0.0,95.64,171.54,8.87,955.14,859.2,28,39.94134468
295.71,0.0,95.64,171.54,8.87,955.14,859.2,56,48.71837416
295.71,0.0,95.64,171.54,8.87,955.14,859.2,100,52.04164848
251.81,0.0,99.94,146.14,12.35,1006.0,899.76,3,21.02212324
251.81,0.0,99.94,146.14,12.35,1006.0,899.76,14,33.35684888
251.81,0.0,99.94,146.14,12.35,1006.0,899.76,28,33.94290348
251.81,0.0,99.94,146.14,12.35,1006.0,899.76,56,44.14025352
251.81,0.0,99.94,146.14,12.35,1006.0,899.76,100,45.3675208
249.1,0.0,98.75,158.11,12.8,987.76,889.01,3,15.36152528
249.1,0.0,98.75,158.11,12.8,987.76,889.01,14,28.6822016
249.1,0.0,98.75,158.11,12.8,987.76,889.01,28,30.84715624
249.1,0.0,98.75,158.11,12.8,987.76,889.01,56,42.03045696
249.1,0.0,98.75,158.11,12.8,987.76,889.01,100,51.0556978
252.31,0.0,98.75,146.25,14.17,987.76,889.01,3,21.78054684
252.31,0.0,98.75,146.25,14.17,987.76,889.01,14,42.29245784
252.31,0.0,98.75,146.25,14.17,987.76,889.01,28,50.60064364
252.31,0.0,98.75,146.25,14.17,987.76,889.01,56,55.82687172
252.31,0.0,98.75,146.25,14.17,987.76,889.01,100,60.9496784
246.83,0.0,125.08,143.3,11.99,1086.8,800.89,3,23.52492112
246.83,0.0,125.08,143.3,11.99,1086.8,800.89,14,42.21661548
246.83,0.0,125.08,143.3,11.99,1086.8,800.89,28,52.5035974
246.83,0.0,125.08,143.3,11.99,1086.8,800.89,56,60.32225524
246.83,0.0,125.08,143.3,11.99,1086.8,800.89,100,66.42411784
275.07,0.0,121.35,159.48,9.9,1053.6,777.5,3,23.80071152
275.07,0.0,121.35,159.48,9.9,1053.6,777.5,14,38.76923548
275.07,0.0,121.35,159.48,9.9,1053.6,777.5,28,51.3314882
275.07,0.0,121.35,159.48,9.9,1053.6,777.5,56,56.8472962
275.07,0.0,121.35,159.48,9.9,1053.6,777.5,100,58.60546
297.16,0.0,117.54,174.8,9.52,1022.8,753.45,3,21.91154728
297.16,0.0,117.54,174.8,9.52,1022.8,753.45,14,36.9903874
297.16,0.0,117.54,174.8,9.52,1022.8,753.45,28,47.401475
297.16,0.0,117.54,174.8,9.52,1022.8,753.45,56,51.95891136
297.16,0.0,117.54,174.8,9.52,1022.8,753.45,100,56.7438748
213.74,0.0,174.74,154.79,10.16,1053.5,776.35,3,17.57474324
213.74,0.0,174.74,154.79,10.16,1053.5,776.35,14,33.72916592
213.74,0.0,174.74,154.79,10.16,1053.5,776.35,28,40.14818748
213.74,0.0,174.74,154.79,10.16,1053.5,776.35,56,46.6430514
213.74,0.0,174.74,154.79,10.16,1053.5,776.35,100,50.07664188
213.5,0.0,174.24,154.61,11.66,1052.3,775.48,3,17.36790044
213.5,0.0,174.24,154.61,11.66,1052.3,775.48,14,33.70158688
213.5,0.0,174.24,154.61,11.66,1052.3,775.48,28,45.93978588
213.5,0.0,174.24,154.61,11.66,1052.3,775.48,56,51.4349096
213.5,0.0,174.24,154.61,11.66,1052.3,775.48,100,59.30183076
277.19,97.82,24.46,160.7,11.19,1061.7,782.46,3,30.44726016
277.19,97.82,24.46,160.7,11.19,1061.7,782.46,14,47.7117392
277.19,97.82,24.46,160.7,11.19,1061.7,782.46,28,63.14221208
277.19,97.82,24.46,160.7,11.19,1061.7,782.46,56,66.82401392
277.19,97.82,24.46,160.7,11.19,1061.7,782.46,100,66.9481196
218.23,54.64,123.78,140.75,11.91,1075.7,792.67,3,27.42046052
218.23,54.64,123.78,140.75,11.91,1075.7,792.67,14,35.9561734
218.23,54.64,123.78,140.75,11.91,1075.7,792.67,28,55.50971276
218.23,54.64,123.78,140.75,11.91,1075.7,792.67,56,61.99078716
218.23,54.64,123.78,140.75,11.91,1075.7,792.67,100,63.52831863999999
214.9,53.8,121.89,155.63,9.61,1014.3,780.58,3,18.01600788
214.9,53.8,121.89,155.63,9.61,1014.3,780.58,14,38.60376124
214.9,53.8,121.89,155.63,9.61,1014.3,780.58,28,52.20022796
214.9,53.8,121.89,155.63,9.61,1014.3,780.58,56,53.95839176
214.9,53.8,121.89,155.63,9.61,1014.3,780.58,100,56.63355864
218.85,0.0,124.13,158.49,11.33,1078.7,794.91,3,15.340841
218.85,0.0,124.13,158.49,11.33,1078.7,794.91,14,26.04840328
218.85,0.0,124.13,158.49,11.33,1078.7,794.91,28,30.21973308
218.85,0.0,124.13,158.49,11.33,1078.7,794.91,56,37.2661778
218.85,0.0,124.13,158.49,11.33,1078.7,794.91,100,46.2293658
376.0,0.0,0.0,214.6,0.0,1003.5,762.36,3,16.27852836
376.0,0.0,0.0,214.6,0.0,1003.5,762.36,14,25.62092816
376.0,0.0,0.0,214.6,0.0,1003.5,762.36,28,31.97100212
376.0,0.0,0.0,214.6,0.0,1003.5,762.36,56,36.3009114
376.0,0.0,0.0,214.6,0.0,1003.5,762.36,100,43.0577762
500.0,0.0,0.0,140.0,4.0,966.0,853.0,28,67.568648
475.0,0.0,59.0,142.0,1.9,1098.0,641.0,28,57.226508
315.0,137.0,0.0,145.0,5.9,1130.0,745.0,28,81.75116932
505.0,0.0,60.0,195.0,0.0,1030.0,630.0,28,64.0178466
451.0,0.0,0.0,165.0,11.25,1030.0,745.0,28,78.80021203999999
516.0,0.0,0.0,162.0,8.2,801.0,802.0,28,41.36856
520.0,0.0,0.0,170.0,5.2,855.0,855.0,28,60.28088667999999
528.0,0.0,0.0,185.0,6.86,920.0,720.0,28,56.83350668
520.0,0.0,0.0,175.0,5.2,870.0,805.0,28,51.021224
385.0,0.0,136.0,158.0,20.0,903.0,768.0,28,55.55108132
500.1,0.0,0.0,200.0,3.0,1124.4,613.2,28,44.13335876
450.1,50.0,0.0,200.0,3.0,1124.4,613.2,28,39.37597436
397.0,17.2,158.0,167.0,20.8,967.0,633.0,28,55.64760795999999
333.0,17.5,163.0,167.0,17.9,996.0,652.0,28,47.27736932
334.0,17.6,158.0,189.0,15.3,967.0,633.0,28,44.32641204
405.0,0.0,0.0,175.0,0.0,1120.0,695.0,28,52.30364936
200.0,200.0,0.0,190.0,0.0,1145.0,660.0,28,49.24927068
516.0,0.0,0.0,162.0,8.26,801.0,802.0,28,41.36856
145.0,116.0,119.0,184.0,5.7,833.0,880.0,28,29.15794004
160.0,128.0,122.0,182.0,6.4,824.0,879.0,28,39.39665864
234.0,156.0,0.0,189.0,5.85,981.0,760.0,28,39.300132
250.0,180.0,95.0,159.0,9.45,860.0,800.0,28,67.86512268
475.0,0.0,0.0,162.0,9.5,1044.0,662.0,28,58.52272288
285.0,190.0,0.0,163.0,7.6,1031.0,685.0,28,53.57917996
356.0,119.0,0.0,160.0,9.03,1061.0,657.0,28,58.99846132
275.0,180.0,120.0,162.0,10.35,830.0,765.0,28,76.23536132
500.0,0.0,0.0,151.0,9.0,1033.0,655.0,28,69.83702404
165.0,0.02,143.57,163.81,0.0,1005.6,900.9,3,14.39625888
165.0,128.5,132.1,175.06,8.08,1005.8,746.6,3,19.41564416
178.03,129.8,118.6,179.94,3.57,1007.3,746.8,3,20.72564856
167.35,129.9,128.62,175.46,7.79,1006.3,746.6,3,14.94094492
172.38,13.61,172.37,156.76,4.14,1006.3,856.4,3,21.29101888
173.54,50.05,173.53,164.77,6.47,1006.2,793.5,3,23.07676172
167.0,75.4,167.0,164.03,7.91,1007.3,770.1,3,15.52010476
173.81,93.37,159.9,172.34,9.73,1007.2,746.6,3,15.81657944
190.34,0.0,125.18,166.61,9.88,1079.0,798.9,3,12.5484632
250.0,0.0,95.69,191.84,5.33,948.9,857.2,3,8.48744956
213.5,0.0,174.24,159.21,11.66,1043.6,771.9,3,15.60973664
194.68,0.0,100.52,170.17,7.48,998.0,901.8,3,12.17614616
251.37,0.0,118.27,192.94,5.75,1043.6,754.3,3,11.98309288
165.0,0.02,143.57,163.81,0.0,1005.6,900.9,14,16.87837248
165.0,128.5,132.1,175.06,8.08,1005.8,746.6,14,33.08795324
178.03,129.8,118.6,179.94,3.57,1007.3,746.8,14,34.23937816
167.35,129.9,128.62,175.46,7.79,1006.3,746.6,14,31.81242264
172.38,13.61,172.37,156.76,4.14,1006.3,856.4,14,29.7508894
173.54,50.05,173.53,164.77,6.47,1006.2,793.5,14,33.00521612
167.0,75.4,167.0,164.03,7.91,1007.3,770.1,14,32.90179472
173.81,93.37,159.9,172.34,9.73,1007.2,746.6,14,29.55094136
190.34,0.0,125.18,166.61,9.88,1079.0,798.9,14,19.41564416
250.0,0.0,95.69,191.84,5.33,948.9,857.2,14,24.65566176
213.5,0.0,174.24,159.21,11.66,1043.6,771.9,14,29.59230992
194.68,0.0,100.52,170.17,7.48,998.0,901.8,14,24.28334472
251.37,0.0,118.27,192.94,5.75,1043.6,754.3,14,20.72564856
165.0,0.02,143.57,163.81,0.0,1005.6,900.9,28,26.200088
165.0,128.5,132.1,175.06,8.08,1005.8,746.6,28,46.38794528
178.03,129.8,118.6,179.94,3.57,1007.3,746.8,28,39.1622368
167.35,129.9,128.62,175.46,7.79,1006.3,746.6,28,41.20308576
172.38,13.61,172.37,156.76,4.14,1006.3,856.4,28,33.68779736
173.54,50.05,173.53,164.77,6.47,1006.2,793.5,28,38.20386516
167.0,75.4,167.0,164.03,7.91,1007.3,770.1,28,41.40992856
173.81,93.37,159.9,172.34,9.73,1007.2,746.6,28,37.81086384
190.34,0.0,125.18,166.61,9.88,1079.0,798.9,28,24.84871504
250.0,0.0,95.69,191.84,5.33,948.9,857.2,28,27.22051248
213.5,0.0,174.24,159.21,11.66,1043.6,771.9,28,44.63667624
194.68,0.0,100.52,170.17,7.48,998.0,901.8,28,37.2661778
251.37,0.0,118.27,192.94,5.75,1043.6,754.3,28,33.27411176
165.0,0.02,143.57,163.81,0.0,1005.6,900.9,56,36.56291228
165.0,128.5,132.1,175.06,8.08,1005.8,746.6,56,53.72396992
178.03,129.8,118.6,179.94,3.57,1007.3,746.8,56,48.58737372
167.35,129.9,128.62,175.46,7.79,1006.3,746.6,56,51.72448952
172.38,13.61,172.37,156.76,4.14,1006.3,856.4,56,35.852752
173.54,50.05,173.53,164.77,6.47,1006.2,793.5,56,53.77223324
167.0,75.4,167.0,164.03,7.91,1007.3,770.1,56,53.46196904
173.81,93.37,159.9,172.34,9.73,1007.2,746.6,56,48.9872698
190.34,0.0,125.18,166.61,9.88,1079.0,798.9,56,31.715896
250.0,0.0,95.69,191.84,5.33,948.9,857.2,56,39.64487
213.5,0.0,174.24,159.21,11.66,1043.6,771.9,56,51.25564584
194.68,0.0,100.52,170.17,7.48,998.0,901.8,56,43.38872468
251.37,0.0,118.27,192.94,5.75,1043.6,754.3,56,39.2656582
165.0,0.02,143.57,163.81,0.0,1005.6,900.9,100,37.9556538
165.0,128.5,132.1,175.06,8.08,1005.8,746.6,100,55.0201848
178.03,129.8,118.6,179.94,3.57,1007.3,746.8,100,49.99390476
167.35,129.9,128.62,175.46,7.79,1006.3,746.6,100,53.65502232
172.38,13.61,172.37,156.76,4.14,1006.3,856.4,100,37.6798634
173.54,50.05,173.53,164.77,6.47,1006.2,793.5,100,56.06129356
167.0,75.4,167.0,164.03,7.91,1007.3,770.1,100,56.8128224
173.81,93.37,159.9,172.34,9.73,1007.2,746.6,100,50.93848688
190.34,0.0,125.18,166.61,9.88,1079.0,798.9,100,33.56369168
250.0,0.0,95.69,191.84,5.33,948.9,857.2,100,41.1617172
213.5,0.0,174.24,159.21,11.66,1043.6,771.9,100,52.95865156
194.68,0.0,100.52,170.17,7.48,998.0,901.8,100,44.27814872
251.37,0.0,118.27,192.94,5.75,1043.6,754.3,100,40.14818748
446.0,24.0,79.0,162.0,11.61,967.0,712.0,28,57.02655996
446.0,24.0,79.0,162.0,11.64,967.0,712.0,28,44.42293868
446.0,24.0,79.0,162.0,11.64,967.0,712.0,28,51.021224
446.0,24.0,79.0,162.0,10.3,967.0,712.0,28,53.38612668
446.0,24.0,79.0,162.0,11.61,967.0,712.0,3,35.36322404
446.0,24.0,79.0,162.0,11.64,967.0,712.0,3,25.02108404
446.0,24.0,79.0,162.0,11.64,967.0,712.0,3,23.34565736
446.0,24.0,79.0,162.0,11.61,967.0,712.0,7,52.00717468
446.0,24.0,79.0,162.0,11.64,967.0,712.0,7,38.01770664
446.0,24.0,79.0,162.0,11.64,967.0,712.0,7,39.300132
446.0,24.0,79.0,162.0,11.61,967.0,712.0,56,61.06688932
446.0,24.0,79.0,162.0,11.64,967.0,712.0,56,56.14403068
446.0,24.0,79.0,162.0,11.64,967.0,712.0,56,55.25460664
446.0,24.0,79.0,162.0,10.3,967.0,712.0,56,54.76507867999999
387.0,20.0,94.0,157.0,14.32,938.0,845.0,28,50.23522136
387.0,20.0,94.0,157.0,13.93,938.0,845.0,28,46.68441996
387.0,20.0,94.0,157.0,11.61,938.0,845.0,28,46.68441996
387.0,20.0,94.0,157.0,14.32,938.0,845.0,3,22.752708
387.0,20.0,94.0,157.0,13.93,938.0,845.0,3,25.510612
387.0,20.0,94.0,157.0,11.61,938.0,845.0,3,34.77027468
387.0,20.0,94.0,157.0,14.32,938.0,845.0,7,36.83870268
387.0,20.0,94.0,157.0,13.93,938.0,845.0,7,45.89841732
387.0,20.0,94.0,157.0,11.61,938.0,845.0,7,41.66503468
387.0,20.0,94.0,157.0,14.32,938.0,845.0,56,56.33708396
387.0,20.0,94.0,157.0,13.93,938.0,845.0,56,47.96684532
387.0,20.0,94.0,157.0,11.61,938.0,845.0,56,61.45989064
355.0,19.0,97.0,145.0,13.13,967.0,871.0,28,44.02993736
355.0,19.0,97.0,145.0,12.25,967.0,871.0,28,55.45455468
491.0,26.0,123.0,210.0,3.93,882.0,699.0,28,55.55108132
491.0,26.0,123.0,201.0,3.93,822.0,699.0,28,57.91598399999999
491.0,26.0,123.0,210.0,3.93,882.0,699.0,3,25.60910856945864
491.0,26.0,123.0,210.0,3.93,882.0,699.0,7,33.48883428472931
491.0,26.0,123.0,210.0,3.93,882.0,699.0,56,59.59042571527068
491.0,26.0,123.0,201.0,3.93,822.0,699.0,3,29.54897143054136
491.0,26.0,123.0,201.0,3.93,822.0,699.0,7,37.92118
491.0,26.0,123.0,201.0,3.93,822.0,699.0,56,61.85584685418796
424.0,22.0,132.0,178.0,8.48,822.0,750.0,28,62.05284
424.0,22.0,132.0,178.0,8.48,882.0,750.0,3,32.01138571527068
424.0,22.0,132.0,168.0,8.92,822.0,750.0,28,72.09850532
424.0,22.0,132.0,178.0,8.48,822.0,750.0,7,39.00464228472931
424.0,22.0,132.0,178.0,8.48,822.0,750.0,56,65.69721314581203
424.0,22.0,132.0,168.0,8.92,822.0,750.0,3,32.10988228472932
424.0,22.0,132.0,168.0,8.92,822.0,750.0,7,40.28509771527068
424.0,22.0,132.0,168.0,8.92,822.0,750.0,56,74.3649114581204
202.0,11.0,141.0,206.0,1.72,942.0,801.0,28,21.96670536
202.0,11.0,141.0,206.0,1.72,942.0,801.0,3,9.84965714581204
202.0,11.0,141.0,206.0,1.72,942.0,801.0,7,15.06997543054136
202.0,11.0,141.0,206.0,1.72,942.0,801.0,56,23.24519085418796
284.0,15.0,141.0,179.0,5.46,842.0,801.0,28,43.73346268
284.0,15.0,141.0,179.0,5.46,842.0,801.0,3,13.39553371527068
284.0,15.0,141.0,179.0,5.46,842.0,801.0,7,24.13166
284.0,15.0,141.0,179.0,5.46,842.0,801.0,56,44.52045028472931
359.0,19.0,141.0,154.0,10.91,942.0,801.0,28,62.93536928
359.0,19.0,141.0,154.0,10.91,942.0,801.0,28,59.49488404
359.0,19.0,141.0,154.0,10.91,942.0,801.0,3,25.11662571527068
359.0,19.0,141.0,154.0,10.91,942.0,801.0,3,23.63917714581204
359.0,19.0,141.0,154.0,10.91,942.0,801.0,7,35.75425543054136
359.0,19.0,141.0,154.0,10.91,942.0,801.0,7,38.610656
359.0,19.0,141.0,154.0,10.91,942.0,801.0,56,68.75060685418796
359.0,19.0,141.0,154.0,10.91,942.0,801.0,56,66.78067543054136
436.0,0.0,0.0,218.0,0.0,838.4,719.7,28,23.84897484
289.0,0.0,0.0,192.0,0.0,913.2,895.3,90,32.068218236
289.0,0.0,0.0,192.0,0.0,913.2,895.3,3,11.654902304
393.0,0.0,0.0,192.0,0.0,940.6,785.6,3,19.199148696
393.0,0.0,0.0,192.0,0.0,940.6,785.6,90,48.846616696
393.0,0.0,0.0,192.0,0.0,940.6,785.6,28,39.604880392
480.0,0.0,0.0,192.0,0.0,936.2,712.2,28,43.942373908
480.0,0.0,0.0,192.0,0.0,936.2,712.2,7,34.569637164
480.0,0.0,0.0,192.0,0.0,936.2,712.2,90,54.315540328
480.0,0.0,0.0,192.0,0.0,936.2,712.2,3,24.404692496
333.0,0.0,0.0,192.0,0.0,931.2,842.6,3,15.615941924
255.0,0.0,0.0,192.0,0.0,889.8,945.0,90,21.859147104
255.0,0.0,0.0,192.0,0.0,889.8,945.0,7,10.222171176
289.0,0.0,0.0,192.0,0.0,913.2,895.3,7,14.596896396
255.0,0.0,0.0,192.0,0.0,889.8,945.0,28,18.746162964
333.0,0.0,0.0,192.0,0.0,931.2,842.6,28,31.966865264
333.0,0.0,0.0,192.0,0.0,931.2,842.6,7,23.404952296
289.0,0.0,0.0,192.0,0.0,913.2,895.3,28,25.573354316
333.0,0.0,0.0,192.0,0.0,931.2,842.6,90,41.680203152
393.0,0.0,0.0,192.0,0.0,940.6,785.6,7,27.742445812
255.0,0.0,0.0,192.0,0.0,889.8,945.0,3,8.204074924
158.8,238.2,0.0,185.7,0.0,1040.6,734.3,7,9.617500724000001
239.6,359.4,0.0,185.7,0.0,941.6,664.3,7,25.422359072
238.2,158.8,0.0,185.7,0.0,1040.6,734.3,7,15.691094808
181.9,272.8,0.0,185.7,0.0,1012.4,714.3,28,27.935499092
193.5,290.2,0.0,185.7,0.0,998.2,704.3,28,32.626693796
255.5,170.3,0.0,185.7,0.0,1026.6,724.3,7,17.236210524
272.8,181.9,0.0,185.7,0.0,1012.4,714.3,7,19.765208492
239.6,359.4,0.0,185.7,0.0,941.6,664.3,28,39.435269296
220.8,147.2,0.0,185.7,0.0,1055.0,744.3,28,25.74503384
397.0,0.0,0.0,185.7,0.0,1040.6,734.3,28,33.082437432
382.5,0.0,0.0,185.7,0.0,1047.8,739.3,7,24.065470304
210.7,316.1,0.0,185.7,0.0,977.0,689.3,7,21.819846972
158.8,238.2,0.0,185.7,0.0,1040.6,734.3,28,21.066249704
295.8,0.0,0.0,185.7,0.0,1091.4,769.3,7,14.843728804
255.5,170.3,0.0,185.7,0.0,1026.6,724.3,28,32.051670812
203.5,135.7,0.0,185.7,0.0,1076.2,759.3,7,11.957582268
397.0,0.0,0.0,185.7,0.0,1040.6,734.3,7,25.447869684
381.4,0.0,0.0,185.7,0.0,1104.6,784.3,28,22.489328168
295.8,0.0,0.0,185.7,0.0,1091.4,769.3,28,25.216895224
228.0,342.1,0.0,185.7,0.0,955.8,674.3,28,39.699338604
220.8,147.2,0.0,185.7,0.0,1055.0,744.3,7,13.089012384
316.1,210.7,0.0,185.7,0.0,977.0,689.3,28,38.70028788
135.7,203.5,0.0,185.7,0.0,1076.2,759.3,7,7.507014687999999
238.1,0.0,0.0,185.7,0.0,1118.8,789.3,28,17.576122192
339.2,0.0,0.0,185.7,0.0,1069.2,754.3,7,21.179323768
135.7,203.5,0.0,185.7,0.0,1076.2,759.3,28,18.19871902
193.5,290.2,0.0,185.7,0.0,998.2,704.3,7,17.200357772
203.5,135.7,0.0,185.7,0.0,1076.2,759.3,28,22.629981272
290.2,193.5,0.0,185.7,0.0,998.2,704.3,7,21.859147104
181.9,272.8,0.0,185.7,0.0,1012.4,714.3,7,12.37264682
170.3,155.5,0.0,185.7,0.0,1026.6,724.3,28,25.726417988
210.7,316.1,0.0,185.7,0.0,977.0,689.3,28,37.813621744
228.0,342.1,0.0,185.7,0.0,955.8,674.3,7,21.917063088
290.2,193.5,0.0,185.7,0.0,998.2,704.3,28,33.0431373
381.4,0.0,0.0,185.7,0.0,1104.6,784.3,7,14.54104884
238.2,158.8,0.0,185.7,0.0,1040.6,734.3,28,26.91369566
186.2,124.1,0.0,185.7,0.0,1083.4,764.3,7,7.995853172
339.2,0.0,0.0,185.7,0.0,1069.2,754.3,28,31.899986092
238.1,0.0,0.0,185.7,0.0,1118.8,789.3,7,10.335934716
252.5,0.0,0.0,185.7,0.0,1111.6,784.3,28,19.765208492
382.5,0.0,0.0,185.7,0.0,1047.8,739.3,28,37.437857324
252.5,0.0,0.0,185.7,0.0,1111.6,784.3,7,11.483912256
316.1,210.7,0.0,185.7,0.0,977.0,689.3,7,24.437787344
186.2,124.1,0.0,185.7,0.0,1083.4,764.3,28,17.596806472
170.3,155.5,0.0,185.7,0.0,1026.6,724.3,7,10.730314988
272.8,181.9,0.0,185.7,0.0,1012.4,714.3,28,31.38150014
339.0,0.0,0.0,197.0,0.0,968.0,781.0,3,13.22414968
339.0,0.0,0.0,197.0,0.0,968.0,781.0,7,20.96696516
339.0,0.0,0.0,197.0,0.0,968.0,781.0,14,27.04124872
339.0,0.0,0.0,197.0,0.0,968.0,781.0,28,32.03994972
339.0,0.0,0.0,197.0,0.0,968.0,781.0,90,35.17017076
339.0,0.0,0.0,197.0,0.0,968.0,781.0,180,36.44570136
339.0,0.0,0.0,197.0,0.0,968.0,781.0,365,38.89334116
236.0,0.0,0.0,194.0,0.0,968.0,885.0,3,6.467284879999999
236.0,0.0,0.0,194.0,0.0,968.0,885.0,14,12.83804312
236.0,0.0,0.0,194.0,0.0,968.0,885.0,28,18.41590396
236.0,0.0,0.0,194.0,0.0,968.0,885.0,90,21.94602108
236.0,0.0,0.0,193.0,0.0,968.0,885.0,180,24.10408096
236.0,0.0,0.0,193.0,0.0,968.0,885.0,365,25.08313688
277.0,0.0,0.0,191.0,0.0,968.0,856.0,14,21.26343984
277.0,0.0,0.0,191.0,0.0,968.0,856.0,28,25.96566616
277.0,0.0,0.0,191.0,0.0,968.0,856.0,3,11.36256448
277.0,0.0,0.0,191.0,0.0,968.0,856.0,90,31.25394708
277.0,0.0,0.0,191.0,0.0,968.0,856.0,180,32.32952964
277.0,0.0,0.0,191.0,0.0,968.0,856.0,360,33.70158688
254.0,0.0,0.0,198.0,0.0,968.0,863.0,3,9.307926
254.0,0.0,0.0,198.0,0.0,968.0,863.0,90,26.94472208
254.0,0.0,0.0,198.0,0.0,968.0,863.0,180,27.62730332
254.0,0.0,0.0,198.0,0.0,968.0,863.0,365,29.7853632
307.0,0.0,0.0,193.0,0.0,968.0,812.0,180,34.48758952
307.0,0.0,0.0,193.0,0.0,968.0,812.0,365,36.14922668
307.0,0.0,0.0,193.0,0.0,968.0,812.0,3,12.54156844
307.0,0.0,0.0,193.0,0.0,968.0,812.0,28,27.53077668
307.0,0.0,0.0,193.0,0.0,968.0,812.0,90,32.922479
236.0,0.0,0.0,193.0,0.0,968.0,885.0,7,9.99050724
200.0,0.0,0.0,180.0,0.0,1125.0,845.0,7,7.83934212
200.0,0.0,0.0,180.0,0.0,1125.0,845.0,28,12.24509376
225.0,0.0,0.0,181.0,0.0,1113.0,833.0,7,11.1695112
225.0,0.0,0.0,181.0,0.0,1113.0,833.0,28,17.3403214
325.0,0.0,0.0,184.0,0.0,1063.0,783.0,7,17.54026944
325.0,0.0,0.0,184.0,0.0,1063.0,783.0,28,30.57136584
275.0,0.0,0.0,183.0,0.0,1088.0,808.0,7,14.2032056
275.0,0.0,0.0,183.0,0.0,1088.0,808.0,28,24.49708228
300.0,0.0,0.0,184.0,0.0,1075.0,795.0,7,15.57526284
300.0,0.0,0.0,184.0,0.0,1075.0,795.0,28,26.84819544
375.0,0.0,0.0,186.0,0.0,1038.0,758.0,7,26.0621928
375.0,0.0,0.0,186.0,0.0,1038.0,758.0,28,38.21075992
400.0,0.0,0.0,187.0,0.0,1025.0,745.0,28,43.69898888
400.0,0.0,0.0,187.0,0.0,1025.0,745.0,7,30.14389072
250.0,0.0,0.0,182.0,0.0,1100.0,820.0,7,12.73462172
250.0,0.0,0.0,182.0,0.0,1100.0,820.0,28,20.87043852
350.0,0.0,0.0,186.0,0.0,1050.0,770.0,7,20.27748916
350.0,0.0,0.0,186.0,0.0,1050.0,770.0,28,34.29453624
203.5,305.3,0.0,203.5,0.0,963.4,630.0,7,19.539060364
250.2,166.8,0.0,203.5,0.0,977.6,694.1,90,47.714497104
157.0,236.0,0.0,192.0,0.0,935.4,781.2,90,43.377003588
141.3,212.0,0.0,203.5,0.0,971.8,748.5,28,29.89223198
166.8,250.2,0.0,203.5,0.0,975.6,692.6,3,6.902344236
122.6,183.9,0.0,203.5,0.0,958.2,800.1,90,33.192064116
183.9,122.6,0.0,203.5,0.0,959.2,800.0,3,4.903553312000001
102.0,153.0,0.0,192.0,0.0,887.0,942.0,3,4.565020596
102.0,153.0,0.0,192.0,0.0,887.0,942.0,90,25.460969728
122.6,183.9,0.0,203.5,0.0,958.2,800.1,28,24.290928956
166.8,250.2,0.0,203.5,0.0,975.6,692.6,28,33.947729812
200.0,133.0,0.0,192.0,0.0,965.4,806.2,3,11.41427518
108.3,162.4,0.0,203.5,0.0,938.2,849.0,28,20.593958644
305.3,203.5,0.0,203.5,0.0,965.4,631.0,7,25.893960656
108.3,162.4,0.0,203.5,0.0,938.2,849.0,90,29.231713972
116.0,173.0,0.0,192.0,0.0,909.8,891.9,90,31.023662096
141.3,212.0,0.0,203.5,0.0,971.8,748.5,7,10.3938507
157.0,236.0,0.0,192.0,0.0,935.4,781.2,28,33.664355176
133.0,200.0,0.0,192.0,0.0,927.4,839.2,28,27.874825204
250.2,166.8,0.0,203.5,0.0,977.6,694.1,7,19.35014394
173.0,116.0,0.0,192.0,0.0,946.8,856.8,7,11.392211948
192.0,288.0,0.0,192.0,0.0,929.8,716.1,3,12.788400848
192.0,288.0,0.0,192.0,0.0,929.8,716.1,28,39.321505756
153.0,102.0,0.0,192.0,0.0,888.0,943.1,3,4.782205536
288.0,192.0,0.0,192.0,0.0,932.0,717.8,3,16.10960674
305.3,203.5,0.0,203.5,0.0,965.4,631.0,28,43.377003588
236.0,157.0,0.0,192.0,0.0,972.6,749.1,7,20.416073836
173.0,116.0,0.0,192.0,0.0,946.8,856.8,3,6.940954892
212.0,141.3,0.0,203.5,0.0,973.4,750.0,7,15.0305768
236.0,157.0,0.0,192.0,0.0,972.6,749.1,3,13.5654403
183.9,122.6,0.0,203.5,0.0,959.2,800.0,90,32.53292506
166.8,250.2,0.0,203.5,0.0,975.6,692.6,7,15.748321316
102.0,153.0,0.0,192.0,0.0,887.0,942.0,7,7.675936308
288.0,192.0,0.0,192.0,0.0,932.0,717.8,28,38.804398756
212.0,141.3,0.0,203.5,0.0,973.4,750.0,28,33.003837168
102.0,153.0,0.0,192.0,0.0,887.0,942.0,28,17.275510656
173.0,116.0,0.0,192.0,0.0,946.8,856.8,28,24.281965768
183.9,122.6,0.0,203.5,0.0,959.2,800.0,28,24.046164976
133.0,200.0,0.0,192.0,0.0,927.4,839.2,90,36.588422892
192.0,288.0,0.0,192.0,0.0,929.8,716.1,90,50.732333556
133.0,200.0,0.0,192.0,0.0,927.4,839.2,7,13.664035368
305.3,203.5,0.0,203.5,0.0,965.4,631.0,3,14.143910664
236.0,157.0,0.0,192.0,0.0,972.6,749.1,90,47.78206575199999
108.3,162.4,0.0,203.5,0.0,938.2,849.0,3,2.331807832
157.0,236.0,0.0,192.0,0.0,935.4,781.2,7,16.889404096
288.0,192.0,0.0,192.0,0.0,932.0,717.8,7,23.523542168
212.0,141.3,0.0,203.5,0.0,973.4,750.0,3,6.8085755
212.0,141.3,0.0,203.5,0.0,973.4,750.0,90,39.70002808
153.0,102.0,0.0,192.0,0.0,888.0,943.1,28,17.96429718
236.0,157.0,0.0,192.0,0.0,972.6,749.1,28,32.88455782
116.0,173.0,0.0,192.0,0.0,909.8,891.9,28,22.347985588
183.9,122.6,0.0,203.5,0.0,959.2,800.0,7,10.787541496
108.3,162.4,0.0,203.5,0.0,938.2,849.0,7,7.723510152
203.5,305.3,0.0,203.5,0.0,963.4,630.0,28,41.684340008
203.5,305.3,0.0,203.5,0.0,963.4,630.0,3,9.561653168
133.0,200.0,0.0,192.0,0.0,927.4,839.2,3,6.883728383999999
288.0,192.0,0.0,192.0,0.0,932.0,717.8,90,50.526869708
200.0,133.0,0.0,192.0,0.0,965.4,806.2,7,17.165883972
200.0,133.0,0.0,192.0,0.0,965.4,806.2,28,30.439675924
250.2,166.8,0.0,203.5,0.0,977.6,694.1,3,9.731264264
122.6,183.9,0.0,203.5,0.0,958.2,800.1,3,3.31982694
153.0,102.0,0.0,192.0,0.0,888.0,943.1,90,26.322814728
200.0,133.0,0.0,192.0,0.0,965.4,806.2,90,43.25082948
116.0,173.0,0.0,192.0,0.0,909.8,891.9,3,6.280436883999999
173.0,116.0,0.0,192.0,0.0,946.8,856.8,90,32.102692036
250.2,166.8,0.0,203.5,0.0,977.6,694.1,28,36.964187312
305.3,203.5,0.0,203.5,0.0,965.4,631.0,90,54.598914964
192.0,288.0,0.0,192.0,0.0,929.8,716.1,7,21.48062478
157.0,236.0,0.0,192.0,0.0,935.4,781.2,3,9.694722036
153.0,102.0,0.0,192.0,0.0,888.0,943.1,7,8.374375495999999
141.3,212.0,0.0,203.5,0.0,971.8,748.5,90,39.6621069
116.0,173.0,0.0,192.0,0.0,909.8,891.9,7,10.089791784
141.3,212.0,0.0,203.5,0.0,971.8,748.5,3,4.827710952
122.6,183.9,0.0,203.5,0.0,958.2,800.1,7,10.354550568
166.8,250.2,0.0,203.5,0.0,975.6,692.6,90,43.565230536
203.5,305.3,0.0,203.5,0.0,963.4,630.0,90,51.863763672
310.0,0.0,0.0,192.0,0.0,1012.0,830.0,3,11.85209244
310.0,0.0,0.0,192.0,0.0,1012.0,830.0,7,17.24379476
310.0,0.0,0.0,192.0,0.0,1012.0,830.0,28,27.82725136
310.0,0.0,0.0,192.0,0.0,1012.0,830.0,90,35.76312012
310.0,0.0,0.0,192.0,0.0,1012.0,830.0,120,38.70028788
331.0,0.0,0.0,192.0,0.0,1025.0,821.0,3,14.306627
331.0,0.0,0.0,192.0,0.0,1025.0,821.0,7,17.43684804
331.0,0.0,0.0,192.0,0.0,1025.0,821.0,28,31.74347504
331.0,0.0,0.0,192.0,0.0,1025.0,821.0,90,37.91428524
331.0,0.0,0.0,192.0,0.0,1025.0,821.0,120,39.38286912
349.0,0.0,0.0,192.0,0.0,1056.0,809.0,3,15.87173752
349.0,0.0,0.0,192.0,0.0,1056.0,809.0,7,9.011451319999999
349.0,0.0,0.0,192.0,0.0,1056.0,809.0,28,33.60506024
349.0,0.0,0.0,192.0,0.0,1056.0,809.0,90,40.65839972
349.0,0.0,0.0,192.0,0.0,1056.0,809.0,120,40.85834776
238.0,0.0,0.0,186.0,0.0,1119.0,789.0,7,12.05204048
238.0,0.0,0.0,186.0,0.0,1119.0,789.0,28,17.54026944
296.0,0.0,0.0,186.0,0.0,1090.0,769.0,7,18.91232668
296.0,0.0,0.0,186.0,0.0,1090.0,769.0,28,25.17966352
297.0,0.0,0.0,186.0,0.0,1040.0,734.0,7,30.9574724
480.0,0.0,0.0,192.0,0.0,936.0,721.0,28,43.89204216
480.0,0.0,0.0,192.0,0.0,936.0,721.0,90,54.27555072
397.0,0.0,0.0,186.0,0.0,1040.0,734.0,28,36.93522932
281.0,0.0,0.0,186.0,0.0,1104.0,774.0,7,14.49968028
